Repository: JianboHIT/TEflow

# TEoutput (under-developed)
A python3 package for thermoelectric(***TE***) ***output*** performance calculations

## Features
- Engineering performance of thermoelectric generator[^1]
  - Engineering dimensionless figure of merit (ZT<sub>eng</sub>) and power factor (PF<sub>eng</sub>)
  - Maximum Efficiency (η<sub>max</sub>) and ouput power density (P<sub>d</sub>)
  - R<sub>L</sub>- (external electric load resistance) or I- (electric current density) dependent properties, e.g. output voltage (V), heat flux (Q<sub>hot</sub>)
- Device ZT of thermoelectric generator[^2]
  - Maximum thermoelectric device efficiency
  - Optimized relative current density $u$
  - Thermoelectric potential $\Phi$
- Thermoelectric data analysis
  - Thermoelectric data interpolation and extrapolation
  - Cut-off thermoelectric data at the threshold temperature
  - Join and rearrange parallel data files
  - Mix parallel data files with linear combination

<br/><br/>

#### References

[^1]: Kim, H. S., Liu, W., Chen, G., Chu, C. W., & Ren, Z. (2015). Relationship between thermoelectric figure of merit and energy conversion efficiency. 
_Proceedings of the National Academy of Sciences_, 112(27), 8205-8210. DOI: [10.1073/pnas.1510231112](https://doi.org/10.1073/pnas.1510231112)

[^2]: Snyder, G. J., & Snyder, A. H. (2017). Figure of merit ZT of a thermoelectric device defined from materials properties. 
_Energy & Environmental Science_, 10(11), 2280-2283. DOI: [10.1039/C7EE02007D](https://doi.org/10.1039/C7EE02007D)

File: examples/InstrumentRawFiles/LFA-type1.csv
##Thermal_diffusivity,,,,,,,,,,,
,,,,,,,,,,,
##General_information,,,,,,,,,,,
#Database,wg.mdb,,,,,,,,,,
#Instrument,#LFA_427,,,,,,,,,,
#Identity,10#,,,,,,,,,,
#Date,2019/5/2,,,,,,,,,,
#Material,SnTe-micro-1%2017.1114),,,,,,,,,,
#Ref_temperature /¡æ,20,,,,,,,,,,
#Ref_density /(g/cm^3),6.4,,,,,,,,,,
#Sample,10#,,,,,,,,,,
#Type,#Single_layer,,,,,,,,,,
#Coating,C,,,,,,,,,,
#Thickness_RT/mm,1.39,,,,,,,,,,
#Diameter/mm,12.64,,,,,,,,,,
#Sensor,InSb,,,,,,,,,,
#Beam_enlargement/mm,#unknown,,,,,,,,,,
#Laser_filter/mm,#unknown,,,,,,,,,,
#Atmosphere,Ar,,,,,,,,,,
#Gas_flow/(ml/min),60,,,,,,,,,,
#Laboratory,434,,,,,,,,,,
#Operator,wg,,,,,,,,,,
#Customer,gfk,,,,,,,,,,
#Remark_mment,---,,,,,,,,,,
#Cp_table,Cp_const,,,,,,,,,,
#Expansion_table,dL_const,,,,,,,,,,
#Temp_recalib_file,Tcalzero.tcx,,,,,,,,,,
#CalcCode,CL+p/l/0-0-0,,,,,,,,,,
,,,,,,,,,,,
##Results,,,,,,,,,,,
#Shot_number,#Temperature/¡æ,#Model,#Diffusivity/(mm^2/s),#Laser_voltage/V,#Pulse_width/ms,,,,,,
1,31.6,CapeL Ä£ÐÍ + Âö³åÐÞÕý,0.608,450,0.6,,,,,,
2,31.9,CapeL Ä£ÐÍ + Âö³åÐÞÕý,0.624,450,0.6,,,,,,
3,31.9,CapeL Ä£ÐÍ + Âö³åÐÞÕý,0.619,450,0.6,,,,,,
#Mean,31.8,,0.617,,,,,,,,
#Std_Dev,0.2,,0.008,,,,,,,,
4,101.7,CapeL Ä£ÐÍ + Âö³åÐÞÕý,0.56,450,0.6,,,,,,
5,101.7,CapeL Ä£ÐÍ + Âö³åÐÞÕý,0.558,450,0.6,,,,,,
6,101.6,CapeL Ä£ÐÍ + Âö³åÐÞÕý,0.559,450,0.6,,,,,,
#Mean,101.7,,0.559,,,,,,,,
#Std_Dev,0,,0.001,,,,,,,,
7,201.7,CapeL Ä£ÐÍ + Âö³åÐÞÕý,0.481,450,0.6,,,,,,
8,201.6,CapeL Ä£ÐÍ + Âö³åÐÞÕý,0.485,450,0.6,,,,,,
9,201.6,CapeL Ä£ÐÍ + Âö³åÐÞÕý,0.485,450,0.6,,,,,,
#Mean,201.6,,0.483,,,,,,,,
#Std_Dev,0,,0.002,,,,,,,,
10,301.7,CapeL Ä£ÐÍ + Âö³åÐÞÕý,0.425,450,0.6,,,,,,
11,301.6,CapeL Ä£ÐÍ + Âö³åÐÞÕý,0.424,450,0.6,,,,,,
12,301.6,CapeL Ä£ÐÍ + Âö³åÐÞÕý,0.424,450,0.6,,,,31.8,304.95,0.617
#Mean,301.6,,0.424,,,,,,101.7,374.85,0.559
#Std_Dev,0,,0.001,,,,,,201.6,474.75,0.483
13,401.9,CapeL Ä£ÐÍ + Âö³åÐÞÕý,0.396,450,0.6,,,,301.6,574.75,0.424
14,401.7,CapeL Ä£ÐÍ + Âö³åÐÞÕý,0.393,450,0.6,,,,401.7,674.85,0.394
15,401.6,CapeL Ä£ÐÍ + Âö³åÐÞÕý,0.392,450,0.6,,,,451.8,724.95,0.399
#Mean,401.7,,0.394,,,,,,501.8,774.95,0.415
#Std_Dev,0.1,,0.002,,,,,,551.8,824.95,0.439
16,451.9,CapeL Ä£ÐÍ + Âö³åÐÞÕý,0.398,450,0.6,,,,,,
17,451.8,CapeL Ä£ÐÍ + Âö³åÐÞÕý,0.4,450,0.6,,,,,,
18,451.7,CapeL Ä£ÐÍ + Âö³åÐÞÕý,0.398,450,0.6,,,,,,
#Mean,451.8,,0.399,,,,,,,,
#Std_Dev,0.1,,0.001,,,,,,,,
19,501.9,CapeL Ä£ÐÍ + Âö³åÐÞÕý,0.415,450,0.6,,,,,,
20,501.8,CapeL Ä£ÐÍ + Âö³åÐÞÕý,0.414,450,0.6,,,,,,
21,501.7,CapeL Ä£ÐÍ + Âö³åÐÞÕý,0.417,450,0.6,,,,,,
#Mean,501.8,,0.415,,,,,,,,
#Std_Dev,0.1,,0.001,,,,,,,,
22,551.9,CapeL Ä£ÐÍ + Âö³åÐÞÕý,0.44,450,0.6,,,,,,
23,551.8,CapeL Ä£ÐÍ + Âö³åÐÞÕý,0.439,450,0.6,,,,,,
24,551.7,CapeL Ä£ÐÍ + Âö³åÐÞÕý,0.437,450,0.6,,,,,,
#Mean,551.8,,0.439,,,,,,,,
#Std_Dev,0.1,,0.002,,,,,,,,

File: examples/InstrumentRawFiles/LFA-type3.csv
##Thermal_diffusivity

##General_information
#Database,20250119.mdb
#Instrument,#LFA_457
#Identity,mgsb
#Date,2025-02-23
#Material,Pyroceram
#Ref_temperature /C,25.0
#Ref_density /(g/cm^3),2.602
#Sample,SM2.1BI2
#Type,#Single_layer
#Coating,---
#Thickness_RT/mm,2.1500
#Diameter/mm,12.700
#Sensor,InSb
#Beam_enlargement/mm,12.7
#Laser_filter/mm,100.0
#Atmosphere,Ar
#Gas_flow/(ml/min),100.00
#Laboratory,529
#Operator,syx
#Customer,518
#Remark_mment,---
#Cp_table,pyroceram9606.cpe
#Expansion_table,Pyroceram9606.scl
#Temp_recalib_file,#undefined
#Purge_gas,1
#CalcCode,±ê×¼+Âö³åÐÞÕý/l/1-1-0

##Results
#Time/min,#Shot_number,#Temperature/¡æ,#Model,#Diffusivity/(mm^2/s),#Uncertainty/%,#Laser_voltage/V,#Half_time,#T_Infin,#Ampl_gain,#Pulse_integr
0.0,1,30.9,±ê×¼+Âö³åÐÞÕý(l),2.115,0.1,1634.0,286.9,3.089,50.0,0.3573
1.7,2,30.7,±ê×¼+Âö³åÐÞÕý(l),2.131,0.2,1634.0,286.6,5.658,91.0,0.3636
3.5,3,30.5,±ê×¼+Âö³åÐÞÕý(l),2.114,0.1,1634.0,285.1,5.585,89.0,0.36
5.1,4,30.2,±ê×¼+Âö³åÐÞÕý(l),2.132,0.2,1634.0,285.6,5.638,91.0,0.3605
6.8,5,30.2,±ê×¼+Âö³åÐÞÕý(l),2.136,0.2,1634.0,285.9,5.592,91.0,0.3596
#Mean,,30.5,,2.126,,,,,,
#Std_Dev,,0.3,,0.010,,,,,,
40.6,6,50.3,±ê×¼+Âö³åÐÞÕý(l),2.035,0.1,1634.0,299.0,9.228,91.0,0.3602
42.2,7,50.3,±ê×¼+Âö³åÐÞÕý(l),2.039,0.1,1634.0,298.1,5.496,55.0,0.3611
44.0,8,50.3,±ê×¼+Âö³åÐÞÕý(l),2.034,0.2,1634.0,298.8,5.569,56.0,0.3607
#Mean,,50.3,,2.036,,,,,,
#Std_Dev,,0.0,,0.003,,,,,,
97.5,9,100.0,±ê×¼+Âö³åÐÞÕý(l),1.815,0.1,1634.0,331.8,3.755,14.0,0.3619
99.2,10,100.1,±ê×¼+Âö³åÐÞÕý(l),1.821,0.1,1634.0,332.2,5.573,21.0,0.3627
101.0,11,100.1,±ê×¼+Âö³åÐÞÕý(l),1.825,0.1,1634.0,330.9,5.509,21.0,0.3589
#Mean,,100.1,,1.820,,,,,,
#Std_Dev,,0.1,,0.005,,,,,,
149.8,12,150.1,±ê×¼+Âö³åÐÞÕý(l),1.628,0.1,1634.0,367.5,12.61,22.0,0.3616
151.4,13,149.9,±ê×¼+Âö³åÐÞÕý(l),1.634,0.1,1634.0,367.2,5.698,10.0,0.3638
153.1,14,149.9,±ê×¼+Âö³åÐÞÕý(l),1.634,0.1,1634.0,366.6,5.646,10.0,0.3598
#Mean,,150.0,,1.632,,,,,,
#Std_Dev,,0.1,,0.004,,,,,,
197.2,15,200.1,±ê×¼+Âö³åÐÞÕý(l),1.486,0.1,1634.0,399.5,10.26,10.0,0.3649
198.7,16,200.1,±ê×¼+Âö³åÐÞÕý(l),1.486,0.1,1634.0,400.3,6.07,6.0,0.3594
200.3,17,200.1,±ê×¼+Âö³åÐÞÕý(l),1.486,0.2,1634.0,400.1,6.073,6.0,0.3607
#Mean,,200.1,,1.486,,,,,,
#Std_Dev,,0.0,,0.000,,,,,,
242.8,18,250.4,±ê×¼+Âö³åÐÞÕý(l),1.357,0.1,1634.0,433.2,9.797,6.0,0.3641
244.6,19,250.4,±ê×¼+Âö³åÐÞÕý(l),1.363,0.2,1634.0,433.1,6.502,4.0,0.3619
246.3,20,250.3,±ê×¼+Âö³åÐÞÕý(l),1.363,0.2,1634.0,433.2,6.493,4.0,0.363
#Mean,,250.4,,1.361,,,,,,
#Std_Dev,,0.0,,0.003,,,,,,
281.3,21,300.8,±ê×¼+Âö³åÐÞÕý(l),1.263,0.1,1634.0,461.6,9.533,4.0,0.363
283.0,22,300.6,±ê×¼+Âö³åÐÞÕý(l),1.258,0.1,1634.0,461.3,7.25,3.0,0.3651
285.3,23,300.4,±ê×¼+Âö³åÐÞÕý(l),1.249,0.1,1634.0,460.0,7.235,3.0,0.3617
#Mean,,300.6,,1.257,,,,,,
#Std_Dev,,0.2,,0.007,,,,,,
319.1,24,350.9,±ê×¼+Âö³åÐÞÕý(l),1.143,0.1,1634.0,491.1,4.864,3.0,0.3604
321.5,25,350.2,±ê×¼+Âö³åÐÞÕý(l),1.172,0.1,1634.0,495.4,6.24,4.0,0.3669
323.1,26,350.2,±ê×¼+Âö³åÐÞÕý(l),1.170,0.1,1634.0,496.6,6.275,4.0,0.3686
#Mean,,350.4,,1.161,,,,,,
#Std_Dev,,0.4,,0.016,,,,,,
356.6,27,401.0,±ê×¼+Âö³åÐÞÕý(l),1.089,0.1,1634.0,527.3,5.305,4.0,0.3704
358.2,28,400.9,±ê×¼+Âö³åÐÞÕý(l),1.056,0.1,1634.0,521.4,6.906,5.0,0.3628
360.5,29,400.2,±ê×¼+Âö³åÐÞÕý(l),1.099,0.1,1634.0,524.2,6.496,5.0,0.367
#Mean,,400.7,,1.081,,,,,,
#Std_Dev,,0.4,,0.023,,,,,,
399.6,30,451.2,±ê×¼+Âö³åÐÞÕý(l),1.029,0.1,1634.0,554.2,5.441,5.0,0.3694
401.2,31,451.1,±ê×¼+Âö³åÐÞÕý(l),1.031,0.2,1634.0,555.2,6.458,6.0,0.3652
402.9,32,450.9,±ê×¼+Âö³åÐÞÕý(l),1.032,0.1,1634.0,552.9,6.421,6.0,0.3628
404.6,33,450.8,±ê×¼+Âö³åÐÞÕý(l),1.034,0.2,1634.0,553.7,6.436,6.0,0.3674
#Mean,,451.0,,1.031,,,,,,
#Std_Dev,,0.2,,0.002,,,,,,
440.4,34,501.2,±ê×¼+Âö³åÐÞÕý(l),0.984,0.1,1634.0,575.9,5.081,6.0,0.3688
442.0,35,501.1,±ê×¼+Âö³åÐÞÕý(l),0.984,0.2,1634.0,575.7,6.787,8.0,0.3701
443.6,36,500.9,±ê×¼+Âö³åÐÞÕý(l),0.986,0.2,1634.0,575.9,6.749,8.0,0.3696
445.2,37,500.8,±ê×¼+Âö³åÐÞÕý(l),0.940,0.2,1634.0,570.1,7.414,8.0,0.3723
#Mean,,501.0,,0.973,,,,,,
#Std_Dev,,0.2,,0.022,,,,,,
